Repository: abhinv11/RC-AI-Agent

# RC Agent + Markdown RAG

## Deployed Link (version 0.1) - [RC AI Agent](https://rc-ai-agent.streamlit.app/)

Thread-aware Reinforced Concrete (RC) beam design assistant built with LangGraph, Streamlit, and retrieval from uploaded markdown.

The app supports:
- multi-turn RC design conversations
- per-thread memory and markdown retrieval (RAG)
- worker-based design/cost/code-check pipeline
- optional research via Tavily
- optional engineering image generation via Gemini

### No markdown retrieval results

Check:
1. file is uploaded in current thread
2. `faiss-cpu` installed successfully
3. query is related to uploaded document content

File: pdf_to_markdown_assets/is_456_1-20.md (part 1 of 91)
# भारतीय मानक 

## सामान्य एवं प्रबलित कंक्रीट - रीति संहिता <br> (चौथा पुनरीक्षण)

## Indian Standard <br> PLAIN AND REINFORCED CONCRETE CODE OF PRACTICE <br> (Fourth Revision)

Fourteenth Reprint AUGUST 2014
(Including Amendments No. 1, 2, 3 \& 4)

# Indian Standard <br> PLAIN AND REINFORCED CONCRETE CODE OF PRACTICE (Fourth Revision) 

## FOREWORD

This Indian Standard (Fourth Revision) was adopted by the Bureau of Indian Standards, after the draft finalized by the Cement and Concrete Sectional Committee had been approved by the Civil Engineering Division Council. This standard was first published in 1953 under the title 'Code of practice for plain and reinforced concrete for general building construction' and subsequently revised in 1957. The code was further revised in 1964 and published under modified title 'Code of practice for plain and reinforced concrete', thus enlarging the scope of use of this code to structures other than general building construction also. The third revision was published in 1978, and it included limit state approach to design. This is the fourth revision of the standard. This revision was taken up with a view to keeping abreast with the rapid development in the field of concrete technology and to bring in further modifications/improvements in the light of experience gained while using the earlier version of the standard.
This revision incorporates a number of important changes. The major thrust in the revision is on the following lines:
a) In recent years, durability of concrete structures have become the cause of concern to all concrete technologists. This has led to the need to codify the durability requirements world over. In this revision of the code, in order to introduce in-built protection from factors affecting a structure, earlier clause on durability has been elaborated and a detailed clause covering different aspects of design of durable structure has been incorporated.
b) Sampling and acceptance criteria for concrete have been revised. With this revision acceptance criteria has been simplified in line with the provisions given in BS 5328 (Part 4):1990 'Concrete: Part 4 Specification for the procedures to be used in sampling, testing and assessing compliance of concrete'.
Some of the significant changes incorporated in Section 2 are as follows:
a) All the three grades of ordinary Portland cement, namely 33 grade, 43 grade and 53 grade and sulphate resisting Portland cement have been included in the list of types of cement used (in addition to other types of cement).
b) The permissible limits for solids in water have been modified keeping in view the durability requirements.
c) The clause on admixtures has been modified in view of the availability of new types of admixtures including superplasticizers.
d) In Table 2 'Grades of Concrete', grades higher than M 40 have been included.
e) It has been recommended that minimum grade of concrete shall be not less than M 20 in reinforced concrete work (see also 6.1.3).
f) The formula for estimation of modulus of elasticity of concrete has been revised.
g) In the absence of proper correlation between compacting factor, vee-bee time and slump, workability has now been specified only in terms of slump in line with the provisions in BS 5328 (Parts 1 to 4).
h) Durability clause has been enlarged to include detailed guidance concerning the factors affecting durability. The table on 'Environmental Exposure Conditions' has been modified to include 'very severe' and 'extreme' exposure conditions. This clause also covers requirements for shape and size of member, depth of concrete cover, concrete-quality, requirement against exposure to aggressive chemical and sulphate attack, minimum cement requirement and maximum water cement ratio, limits of chloride content, alkali silica reaction, and importance of compaction, finishing and curing.
j) A clause on 'Quality Assurance Measures' has been incorporated to give due emphasis to good practices of concreting.
k) Proper limits have been introduced on the accuracy of measuring equipments to ensure accurate batching of concrete.

# IS $456: 2000$ 

m) The clause on 'Construction Joints' has been modified.
n) The clause on 'Inspection' has been modified to give more emphasis on quality assurance.

The significant changes incorporated in Section 3 are as follows:
a) Requirements for 'Fire Resistance' have been further detailed.
b) The figure for estimation of modification factor for tension reinforcement used in calculation of basic values of span to effective depth to control the deflection of flexural member has been modified.
c) Recommendations regarding effective length of cantilever have been added.
d) Recommendations regarding deflection due to lateral loads have been added.
e) Recommendations for adjustments of support moments in restrained slabs have been included.
f) In the detemination of effective length of compression members, stability index has been introduced to determine sway or no sway conditions.
g) Recommendations have been made for lap length of hooks for bars in direct tension and flexural tension.
h) Recommendations regarding strength of welds have been modified.
j) Recommendations regarding cover to reinforcement have been modified. Cover has been specified based on durability requirements for different exposure conditions. The term 'nominal cover' has been introduced. The cover has now been specified based on durability requirement as well as for fire requirements.
The significant change incorporated in Section 4 is the modification of the clause on Walls. The modified clause includes design of walls against horizontal shear.
In Section 5 on limit state method a new clause has been added for calculation of enhanced shear strength of sections close to supports. Some modifications have also been made in the clause on Torsion. Formula for calculation of crack width has been added (separately given in Annex F).
Working stress method has now been given in Annex B so as to give greater emphasis to limit state design. In this Annex, modifications regarding torsion and enhanced shear strength on the same lines as in Section 5 have been made.
Whilst the common methods of design and construction have been covered in this code, special systems of design and construction of any plain or reinforced concrete structure not covered by this code may be permitted on production of satisfactory evidence regarding their adequacy and safety by analysis or test or both (see 19).
In this code it has been assumed that the design of plain and reinforced cement concrete work is entrusted to a qualified engineer and that the execution of cement concrete work is carried out under the direction of a qualified and experienced supervisor.
In the formulation of this standard, assistance has been derived from the following publications:
BS 5328 : Part 1 : 1991 Concrete : Part 1 Guide to specifying concrete, British Standards Institution
BS 5328 : Part 2 : 1991 Concrete : Part 2 Methods for specifying concrete mixes, British Standards Institution
BS 5328 : Part 3 : 1990 Concrete : Part 3 Specification for the procedures to be used in producing and transporting concrete, British Standards Institution
BS 5328 : Part 4 : 1990 Concrete : Part 4 Specification for the procedures to be used in sampling, testing and assessing compliance of concrete, British Standards Institution
BS 8110 : Part 1 : 1985 Structural use of concrete : Part 1 Code of practice for design and construction, British Standards Institution
BS 8110 : Part 2 : 1985 Structural use of concrete : Part 2 Code of practice for special circumstances, British Standards Institution
ACI 319 : 1989 Building code requirements for reinforced concrete, American Concrete Institute
AS 3600 : 1988 Concrete structures, Standards Association of Australia

IS 456 : 2000

DIN 1045 July 1988 Structural use of concrete, design and construction, Deutsches Institut für Normung E.V.

CEB-FIP Model code 1990, Comite Euro - International Du Belon

The composition of the technical committee responsible for the formulation of this standard is given in Annex H.

For the purpose of deciding whether a particular requirement of this standard is complied with, the final value, observed or calculated, expressing the result of a test or analysis shall be rounded off in accordance with IS 2 : 1960 'Rules for rounding off numerical values (revised)'. The number of significant places retained in the rounded off value should be the same as that of the specified value in this standard.

.

# CONTENTS 

Page
SECTION 1 GENERAL
1 SCOPE ..... 11
2 REFERENCES ..... 11
3 TERMINOLOGY ..... 11
4 Symbols ..... 11
SECTION 2 MATERIALS, WORKMANSHIP, INSPECTION AND TESTING
5 Materials ..... 13
5.1 Cement ..... 13
5.2 Mineral Admixtures ..... 13
5.3 Aggregates ..... 14
5.4 Water ..... 14
5.5 Admixtures ..... 15
5.6 Reinforcement ..... 15
5.7 Storage of Materials ..... 15
6 Concrete ..... 15
6.1 Grades ..... 15
6.2 Properties of Concrete ..... 15
7 Workability of Concrete ..... 17
8 Durability of Concrete ..... 17
8.1 General ..... 17
8.2 Requirements for Durability ..... 18
9 Concrete Mix Proportioning ..... 22
9.1 Mix Proportion ..... 22
9.2 Design Mix Concrete ..... 22
9.3 Nominal Mix Concrete ..... 23
10 Production of Concrete ..... 23
10.1 Quality Assurance Measures ..... 23
10.2 Batching ..... 24
10.3 Mixing ..... 24
11 Formwork ..... 25
11.1 General ..... 25
11.2 Cleaning and Treatment of Formwork ..... 25
11.3 Stripping Time ..... 25
12 Assembly of Reinforcement ..... 25
13 Transporting, Placing, Compaction and Curing ..... 26
13.1 Transporting and Handling ..... 26
13.2 Placing ..... 26
13.3 Compaction ..... 26

13.4 Construction Joints and Cold Joints ..... 27
13.5 Curing ..... 27
13.6 Supervision ..... 27
14 Concreting Under Special Conditions ..... 27
14.1 Work in Extreme Weather Conditions ..... 27
14.2 Under-Water Concreting ..... 27
15 Sampling and Strength of Designed Concrete Mix ..... 29
15.1 General ..... 29
15.2 Frequency of Sampling ..... 29
15.3 Test Specimen ..... 29
15.4 Test Results of Sample ..... 29
16 Acceptance Criteria ..... 29
17 Inspection and Testing of Structure ..... 30
SECTION 3 GENERAL DESIGN CONSIDERATION
18 Bases for Design ..... 32
18.1 Aim of Design ..... 32
18.2 Methods of Design ..... 32
18.3 Durability, Workmanship and Materials ..... 32
18.4 Design Process ..... 32
19 Loads and Forces ..... 32
19.1 General ..... 32
19.2 Dead Loads ..... 32
19.3 Imposed Loads, Wind Loads and Snow Loads ..... 32
19.4 Earthquake Forces ..... 32
19.5 Shrinkage, Creep and Temperature Effects ..... 32
19.6 Other Forces and Effects ..... 33
19.7 Combination of Loads ..... 33
19.8 Dead Load Counteracting Other Loads and Forces ..... 33
19.9 Design Load ..... 33
20 Stability of the Structure ..... 33
20.1 Overturning ..... 33
20.2 Sliding ..... 33
20.3 Probable Variation in Dead Load ..... 33
20.4 Moment Connection ..... 33
20.5 Lateral Sway ..... 33
21 Fire Resistance ..... 33
22 Analysis ..... 34
22.1 General ..... 34
22.2 Effective Span ..... 34
22.3 Stiffness ..... 35

PAGR
22.4 Structural Frames ..... 35
22.5 Moment and Shear Coefficients for Continuous Beams ..... 35
22.6 Critical Sections for Moment and Shear ..... 36
22.7 Redistribution of Moments ..... 36
23 Beams ..... 36
23.0 Effective Depth ..... 36
23.1 T-Beams and L-Beams ..... 36
23.2 Control of Deflection ..... 37
23.3 Slenderness Limits for Beams to Ensure Lateral Stability ..... 39
24 Solid Slabs ..... 39
24.1 General ..... 39
24.2 Slabs Continuous Over Supports ..... 39
24.3 Slabs Monolithic with Supports ..... 39
24.4 Slabs Spanning in Two Directions at Right Angles ..... 41
24.5 Loads on Supporting Beams ..... 41
25 Compression Members ..... 41
25.1 Definitions ..... 41
25.2 Effective Length of Compression Members ..... 42
25.3 Slenderness Limits for Columns ..... 42
25.4 Minimum Eccentricity ..... 42
26 Requirements Governing Reinforcement and Detailing ..... 42
26.1 General ..... 42
26.2 Development of Stress in Reinforcement ..... 42
26.3 Spacing of Reinforcement ..... 45
26.4 Nominal Cover to Reinforcement ..... 46
26.5 Requirements of Reinforcement for Structural Members ..... 46
27 Expansion Jobts ..... 50
SECTION 4 SPECIAL DESIGN REQUIREMENTS FOR STRUCTURAL MEMBERS AND SYSTEMS
28 Concrete Corbels ..... 51
28.1 General ..... 51
28.2 Design ..... 51
29 Deep Beams ..... 51
29.1 General ..... 51
29.2 Lever Arm ..... 51
29.3 Reinforcement ..... 51
30 Ribbed, Hollow Block or Voided Slab ..... 52
30.1 General ..... 52
30.2 Analysis of Structure ..... 52
30.3 Shear ..... 52
30.4 Deflection ..... 52

30.5 Size and Position of Ribs ..... 52
30.6 Hollow Blocks and Formers ..... 52
30.7 Arrangement of Reinforcement ..... 53
30.8 Precast Joists and Hollow Filler Blocks ..... 53
31 Flat Slabs ..... 53
31.1 General ..... 53
31.2 Proportioning ..... 53
31.3 Determination of Bending Moment ..... 53
31.4 Direct Design Method ..... 54
31.5 Equivalent Frame Method ..... 56
31.6 Shear in Flat Slab ..... 57
31.7 Slab Reinforcement ..... 59
31.8 Openings in Flat Slabs ..... 61
32 Walls ..... 61
32.1 General ..... 61
32.2 Empirical Design Method for Walls Subjected to Inplane Vertical Loads ..... 61
32.3 Walls Subjected to Combined Horizontal and Vertical Forces ..... 62
32.4 Design for Horizontal Shear ..... 62
32.5 Minimum Requirements for Reinforcement in Walls ..... 62
33 Staits ..... 63
33.1 Effective Span of Stairs ..... 63
33.2 Distribution of Loading on Stairs ..... 63
33.3 Depth of Section ..... 63
34 Footings ..... 63
34.1 General ..... 63
34.2 Moments and Forces ..... 64
34.3 Tensile Reinforcement ..... 65
34.4 Transfer of Load at the Base of Column ..... 65
34.5 Nominal Reinforcement ..... 66
SECTION 5 STRUCTURAL DESIGN (LIMIT STATE METHOD)
35 Safety and Serviceability Requirements ..... 67
35.1 General ..... 67
35.2 Limit State of Collapse ..... 67
35.3 Limit States of Serviceability ..... 67
35.4 Other Limit States ..... 67
36 Characteristic and Design Values and Partial Safety Factors ..... 67
36.1 Characteristic Strength of Materials ..... 67
36.2 Characteristic Loads ..... 67
36.3 Design Values ..... 68
36.4 Partial Safety Factors ..... 68
37 Analysis ..... 68
37.1 Analysis of Structure ..... 68

38 LIMIT State of Collapse : Flexure ..... 69
38.1 Assumptions ..... 69
39 Limit State of Collapse: Compression ..... 70
39.1 Assumptions ..... 70
39.2 Minimum Eccentricity ..... 71
39.3 Short Axially Loaded Members in Compression ..... 71
39.4 Compression Members with Helical Reinforcement ..... 71
39.5 Members Subjected to Combined Axial Load and Uniaxial Bending ..... 71
39.6 Members Subjected to Combined Axial Load and Biaxial Bending ..... 71
39.7 Slender Compression Members ..... 71
40 Limit State of Collapse : Shear ..... 72
40.1 Nominal Shear Stress ..... 72
40.2 Design Shear Strength of Concrete ..... 72
40.3 Minimum Shear Reinforcement ..... 72
40.4 Design of Shear Reinforcement ..... 72
40.5 Enhanced Shear Strength of Sections Close to Supports ..... 74
41 Limit State of Collapse : Torsion ..... 74
41.1 General ..... 74
41.2 Critical Section ..... 75
41.3 Shear and Torsion ..... 75
41.4 Reinforcement in Members Subjected to Torsion ..... 75
42 Limit State of Serviceability: Deflection ..... 75
42.1 Flexural Members ..... 75
43 Limit State of Serviceability: Cracking ..... 76
43.1 Flexural Members ..... 76
43.2 Compression Members ..... 76
ANNEX A LIST OF REFERRED INDIAN STANDARDS ..... 77
ANNEX B STRUCTURAL DESIGN (WORKING STRESS METHOD) ..... 80
B-1 General ..... 80
B-1.1 General Design Requirements ..... 80
B-1.2 Redistribution of Moments ..... 80
B-1.3 Assumptions for Design of Members ..... 80
B-2 Permissible Stresses ..... 80
B-2.1 Permissible Stresses in Concrete ..... 80
B-2.2 Permissible Stresses in Steel Reinforcement ..... 80
B-2.3 Increase in Permissible Stresses ..... 80
B-3 Permissible Loads in Compression Members ..... 81
B-3.1 Pedestals and Short Columns with Lateral Ties ..... 81
B-3.2 Short Columns with Helical Reinforcement ..... 81
B-3.3 Long Columns ..... 81
B-3.4 Composite Columns ..... 81

PAGE
B-4 Members Subjected to Combined Axial Load and Bending ..... 83
B-4.1 Design Based on Uncracked Section ..... 83
B-4.2 Design Based on Cracked Section ..... 83
B-4.3 Members Subjected to Combined Direct Load and Flexure ..... 83
B-5 Shear ..... 83
B-5.1 Nominal Shear Stress ..... 83
B-5.2 Design Shear Strength of Concrete ..... 84
B-5.3 Minimum Shear Reinforcement ..... 85
B-5.4 Design of Shear Reinforcement ..... 85
B-5.5 Enhanced Shear Strength of Sections Close to Supports ..... 85
B-6 Torsion ..... 86
B-6.1 General ..... 86
B-6.2 Critical Section ..... 86
B-6.3 Shear and Torsion ..... 86
B-6.4 Reinforcement in Members Subjected to Torsion ..... 86
ANNEX C CALCULATION OF DEFLECTION ..... 88
C-1 Total Deflection ..... 88
C-2 Short-Term Deflection ..... 88
C-3 Deflection Due to Shrinkage ..... 88
C-4 Deflection Due to Creep ..... 89
ANNEX D SLABS SPANNING IN TWO DIRECTIONS ..... 90
D-1 Restrained Slabs ..... 90
D-2 Simply Supported Slabs ..... 90
ANNEX E EFFECTIVE LENGTH OF COLUMNS ..... 92
ANNEX F CALCULATION OF CRACK WIDTH ..... 95
ANNEX G MOMENTS OF RESISTANCE FOR RECTANGULAR AND T-SECTIONS ..... 96
G-1 Rectangular Sections ..... 96
G-1.1 Sections without Compression Reinforcement ..... 96
G-1.2 Sections with Compression Reinforcement ..... 96
G-2 Flanged Section ..... 96
ANNEX H COMMITTEE COMPOSITION ..... 98

# SECTION 1 GENERAL 

## 1 SCOPE

1.1 This standard deals with the general structural use of plain and reinforced concrete.
1.1.1 For the purpose of this standard, plain concrete structures are those where reinforcement, if provided is ignored for determination of strength of the structure.
1.2 Special requirements of structures, such as shells, folded plates, arches, bridges, chimneys, blast resistant structures, hydraulic structures, liquid retaining structures and earthquake resistant structures, covered in respective standards have not been covered in this standard; these standards shall be used in conjunction with this standard.

## 2 REFERENCES

The Indian Standards listed in Annex A contain provisions which through reference in this text, constitute provisions of this standard. At the time of publication, the editions indicated were valid. All standards are subject to revision and parties to agreements based on this standard are encouraged to investigate the possibility of applying the most recent editions of the standards indicated in Annex A.

## 3 TERMINOLOGY

For the purpose of this standard, the definitions given in IS 4845 and IS 6461 (Parts 1 to 12) shall generally apply.

## 4 SYMBOLS

For the purpose of this standard, the following letter symbols shall have the meaning indicated against each; where other symbols are used, they are explained at the appropriate place:

A - Area
$b$ - Breadth of beam, or shorter dimension of a rectangular column
$b_{\text {ct }}$ - Effective width of slab
$b_{t}$ - Effective width of flange
$b_{w}$ - Breadth of web or rib
$D$ - Overall depth of beam or slab or diameter of column; dimension of a rectangular column in the direction under consideration
$D_{t}$ - Thickness of flange
$D L$ - Dead load
d - Effective depth of beam or slab
$d^{\prime}$ - Depth of compression reinforcement from the highly compressed face
$E_{z}$ - Modulus of elasticity of concrete

EL - Earthquake load
$E_{1}$ - Modulus of elasticity of steel
e - Eccentricity
$f_{\mathrm{ck}}$ - Characteristic cube compressive strength of concrete
$f_{\text {cr }}$ - Modulus of rupture of concrete (flexural tensile strength)
$f_{\mathrm{ct}}$ - Splitting tensile strength of concrete
$f_{\mathrm{d}}$ - - Design strength
$f_{y}$ - Characteristic strength of steel
$H_{w}$ - Unsupported height of wall
$H_{w a}$ - Effective height of wall
$l_{e f}$ - Effective moment of inertia
$I_{y t}$ - Moment of inertia of the gross section excluding reinforcement
$I_{t}$ - Moment of intertia of cracked section
$K$ - Stiffness of member
$k$ - Constant or coefficient or factor
$L_{i j}$ - Development length
LL - Live load or imposed load
$L_{w}$ - Horizontal distance between centres of lateral restraint
$l$ - Length of a column or beam between adequate lateral restraints or the unsupported length of a column
$l_{\text {ef }}$ - Effective span of beam or slab or effective length of column
$l_{\text {ek }}$ - Effective length about $x-x$ axis
$l_{e y}$ - Effective length about $y-y$ axis
$l_{n}$ - Clear span, face-to-face of supports
$l_{a}^{\prime}-l_{a}^{\prime}$ for shorter of the two spans at right angles
$l_{x}$ - Length of shorter side of slab
$l_{y}$ - Length of longer side of slab
$l_{0}$ - Distance between points of zero moments in a beam
$l_{1}$ - Span in the direction in which moments are determined, centre to centre of supports
$l_{2}$ - Span transverse to $l_{1}$, centre to centre of supports
$l_{1}^{\prime}-l_{2}$ for the shorter of the continuous spans
$M$ - Bending moment
$m$ - Modular ratio
$n$ - Number of samples
$P$ - Axial load on a compression member
$q_{o}$ - Calculated maximum bearing pressure

$q_{n}$ - Calculated maximum bearing pressure of soil
$r$ - Radius
$s$ - Spacing of stirrups or standard deviation
$T$ - Torsional moment
$t$ - Wall thickness
$V$ - Shear force
$W$ - Total load
$W L$ - Wind load
$w$ - Distributed load per unit area
$w_{d}$ - Distributed dead load per unit area
$w_{1}$ - Distributed imposed load per unit area
$x$ - Depth of neutral axis
$Z$ - Modulus of section
$z$ - Lever arm
$\alpha, \beta$ - Angle or ratio
$\gamma_{f}$ - Partial safety factor for load
$\gamma_{m}$ - Partial safety factor for material
$\delta_{m}$ - Percentage reduction in moment
$\varepsilon_{a n}$ - Creep strain of concrete
$\sigma_{\text {sbc }}$ - Permissible stress in concrete in bending compression
$\sigma_{c c}$ - Permissible stress in concrete in direct compression
$\sigma_{\text {me }}$ - Permissible stress in metal in direct compression
$\sigma_{s c}$ - Permissible stress in steel in compression
$\sigma_{s i}$ - Permissible stress in steel in tension
$\sigma_{s v}$ - Permissible tensile stress in shear reinforcement
$\tau_{b d}$ - Design bond stress
$\tau_{c}$ - Shear stress in concrete
$\tau_{c, \text { max }}-$ Maximum shear stress in concrete with shear reinforcement
$\tau_{v}$ - Nominal shear stress
$\phi$ - Diameter of bar

# SECTION 2 MATERIALS, WORKMANSHIP, INSPECTION AND TESTING 

## 5 MATERIALS

### 5.1 Cement

The cement used shall be any of the following and the type selected should be appropriate for the intended use:
a) 33 Grade ordinary Portland cement conforming to IS 269
b) 43 Grade ordinary Portland cement conforming to IS 8112
c) 53 Grade ordinary Portland cement conforming to IS 12269
d) Rapid hardening Portland cement conforming to IS 8041
e) Portland slag cement conforming to IS 455
$\cdot$f) Portland pozzolana cement (fly ash based) conforming to IS 1489 (Part 1)
g) Portland pozzolana cement (calcined clay based) conforming to IS 1489 (Part 2)
h) Hydrophobic cement conforming to IS 8043
j) Low heat Portland cement conforming to IS 12600
k) Sulphate resisting Portland cement conforming to IS 12330

Other combinations of Portland cement with mineral admixtures (see 5.2) of quality conforming with relevant Indian Standards laid down may also be used in the manufacture of concrete provided that there are satisfactory data on their suitability, such as performance test on concrete containing them.
5.1.1 Low heat Portland cement conforming to IS 12600 shall be used with adequate precautions with regard to removal of formwork, etc.
5.1.2 High alumina cement conforming to IS 6452 or supersulphated cement conforming to IS 6909 may be used only under special circumstances with the prior approval of the engineer-in-charge. Specialist literature may be consulted for guidance regarding the use of these types of cements.
5.1.3 The attention of the engineers-in-charge and users of cement is drawn to the fact that quality of various cements mentioned in 5.1 is to be determined on the basis of its conformity to the performance characteristics given in the respective Indian Standard Specification for that cement. Any trade-mark or any trade name indicating any special features not covered in the standard or any qualification or other special performance characteristics sometimes claimed/ indicated on the bags or containers or in advertisements alongside the 'Statutory Quality Marking' or otherwise
have no relation whatsoever with the characteristics guaranteed by the Quality Marking as relevant to that cement. Consumers are, therefore, advised to go by the characteristics as given in the corresponding Indian Standard Specification or seek specialist advise to avoid any problem in concrete making and construction.

### 5.2 Mineral Admixtures

### 5.2.1 Pozzolanas

Pozzolanic materials conforming to relevant Indian Standards may be used with the permission of the engineer-in-charge, provided uniform blending with cement is ensured.

### 5.2.1.1 Fly ash (pulverized fuel ash)

Fly ash conforming to Grade 1 of IS 3812 may be used as part replacement of ordinary Portland cement provided uniform blending with cement is ensured.

### 5.2.1.2 Silica fume

Silica fume conforming to a standard approved by the deciding authority may be used as part replacement of cement provided uniform blending with the cement is ensured.

NOTE-The silica fume (very fine non-crystalline silicon dioxide) is a by-product of the manufacture of silicon, ferrosilicon or the like, from quartz and carbon in electric arc furnace. It is usually used in proportion of 5 to 10 percent of the cement content of a mix.

### 5.2.1.3 Rice husk ash

Rice husk ash giving required performance and uniformity characteristics may be used with the approval of the deciding authority.

NOTE-Rice husk ash is produced by burning rice husk and contain large proportion of silica. To achieve amorphous state, rice husk may be burnt at controlled temperature. It is necessary to evaluate the product from a particular source for performance and uniformity since it can range from being as deleterious as silt when incorporated in concrete. Water demand and drying shrinkage should be studied before using rice husk.

### 5.2.1.4 Metakaoline

Metakaoline having fineness between 700 to $900 \mathrm{~m}^{2} / \mathrm{kg}$ may be used as pozzolanic material in concrete.

NOTE-Metakaoline is obtained by calcination of pure or refined kaolinic clay at a temperature between $650^{\circ} \mathrm{C}$ and $850^{\circ} \mathrm{C}$, followed by grinding to achieve a fineness of 700 to $900 \mathrm{~m}^{2} / \mathrm{kg}$. The resulting material has high pozzolonicity.

### 5.2.2 Ground Granulated Blast Furnace Slag

Ground granulated blast furnace slag obtained by grinding granulated blast furnace slag conforming to IS 12089 may be used as part replacement of ordinary

Portland cements provided uniform blending with cement is ensured.

### 5.3 Aggregates

Aggregates shall comply with the requirements of IS 383. As far as possible preference shall be given to natural aggregates.
5.3.1 Other types of aggregates such as slag and crushed overburnt brick or tile, which may be found suitable with regard to strength, durability of concrete and freedom from harmful effects may be used for plain concrete members, but such aggregates should not contain more than 0.5 percent of sulphates as $\mathrm{SO}_{2}$ and should not absorb more than 10 percent of their own mass of water.
5.3.2 Heavy weight aggregates or light weight aggregates such as bloated clay aggregates and sintered fly ash aggregates may also be used provided the engineer-in-charge is satisfied with the data on the properties of concrete made with them.

NOTE-Some of the provisions of the code would require modification when these aggregates are used; specialist literature may be consulted for guidance.

### 5.3.3 Size of Aggregate

The nominal maximum size of coarse aggregate should be as large as possible within the limits specified but in no case greater than one-fourth of the minimum thickness of the member, provided that the concrete can be placed without difficulty so as to surround all reinforcement thoroughly and fill the corners of the form. For most work, 20 mm aggregate is suitable. Where there is no restriction to the flow of concrete into sections, 40 mm or larger size may be permitted. In concrete elements with thin sections, closely spaced reinforcement or small cover, consideration should be given to the use of 10 mm nominal maximum size.
Plums above 160 mm and up to any reasonable size may be used in plain concrete work up to a maximum limit of 20 percent by volume of concrete when specifically permitted by the engineer-in-charge. The plums shall be distributed evenly and shall be not closer than 150 mm from the surface.
5.3.3.1 For heavily reinforced concrete members as in the case of ribs of main beams, the nominal maximum size of the aggregate should usually be restricted to 5 mm less than the minimum clear distance between the main bars or 5 mm less than the minimum cover to the reinforcement whichever is smaller.
5.3.4 Coarse and fine aggregate shall be batched separately. All-in-aggregate may be used only where specifically permitted by the engineer-in-charge.

### 5.4 Water

Water used for mixing and curing shall be clean and
free from injurious amounts of oils, acids, alkalis, salts, sugar, organic materials or other substances that may be deleterious to concrete or steel.

Potable water is generally considered satisfactory for mixing concrete. As a guide the following concentrations represent the maximum permissible values:
a) To neutralize 100 ml sample of water, using phenolphthalein as an indicator, it should not require more than 5 ml of 0.02 normal NaOH . The details of test are given in 8.1 of IS 3025 (Part 22).
b) To neutralize 100 ml sample of water, using mixed indicator, it should not require more than 25 ml of 0.02 normal $\mathrm{H}_{2} \mathrm{SO}_{4}$. The details of test shall be as given in 8 of IS 3025 (Part 23).
c) Permissible limits for solids shall be as given in Table 1.
5.4.1 In case of doubt regarding development of strength, the suitability of water for making concrete shall be ascertained by the compressive strength and initial setting time tests specified in 5.4.1.2 and 5.4.1.3.
5.4.1.1 The sample of water taken for testing shall represent the water proposed to be used for concreting, due account being paid to seasonal variation. The sample shall not receive any treatment before testing other than that envisaged in the regular supply of water proposed for use in concrete. The sample shall be stored in a clean container previously rinsed out with similar water.
5.4.1.2 Average 28 days compressive strength of at least three 150 mm concrete cubes prepared with water proposed to be used shall not be less than 90 percent of the average of strength of three similar concrete cubes prepared with distilled water. The cubes shall be prepared, cured and tested in accordance with the requirements of IS 516.
5.4.1.3 The initial setting time of test block made with the appropriate cement and the water proposed to be used shall not be less than 30 min and shall not differ by $\pm 30 \mathrm{~min}$ from the initial setting time of control test block prepared with the same cement and distilled water. The test blocks shall be prepared and tested in accordance with the requirements of IS 4031 (Part 5).
5.4.2 The $p \mathrm{H}$ value of water shall be not less than 6 .

### 5.4.3 Sea Water

Mixing or curing of concrete with sea water is not recommended because of presence of harmful salts in sea water. Under unavoidable circumstances sea water may be used for mixing or curing in plain concrete with no embedded steel after having given due consideration to possible disadvantages and precautions including use of appropriate cement system.

Table 1 Permissible Limit for Solids
(Clause 5.4)

| Si |  | Tested as per | Permissible Limit, |
| :-- | :-- | :-- | :-- |
| No. |  |  | Max |
| i) | Organic | IS 3025 (Part 18) | $200 \mathrm{mg} / \mathrm{l}$ |
| ii) | Inorganic | IS 3025 (Part 18) | $3000 \mathrm{mg} / \mathrm{l}$ |
| iii) | Sulphates (as SO3) | IS 3025 (Part 24) | $400 \mathrm{mg} / \mathrm{l}$ |
| iv) | Chlorides (as Cl) | IS 3025 (Part 32) | $2000 \mathrm{mg} / \mathrm{l}$ |
|  |  |  | for concrete not containing |
|  | Suspended matter | IS 3025 (Part 17) | embedded steel and $500 \mathrm{mg} / \mathrm{l}$ |
|  |  |  | for reinforced concrete work |
| v) | Suspended matter | IS 3025 (Part 17) | $2000 \mathrm{mg} / \mathrm{l}$ |

5.4.4 Water found satisfactory for mixing is also suitable for curing concrete. However, water used for curing should not produce any objectionable stain or unsightly deposit on the concrete surface. The presence of tannic acid or iron compounds is objectionable.

### 5.5 Admixtures

5.5.1 Admixture, if used shall comply with IS 9103. Previous experience with and data on such materials should be considered in relation to the likely standards of supervision and workmanship to the work being specified.
5.5.2 Admixtures should not impair durability of concrete nor combine with the constituent to form harmful compounds nor increase the risk of corrosion of reinforcement.
5.5.3 The workability, compressive strength and the slump loss of concrete with and without the use of admixtures shall be established during the trial mixes before use of admixtures.
5.5.4 The relative density of liquid admixtures shall be checked for each drum containing admixtures and compared with the specified value before acceptance.
5.5.5 The chloride content of admixtures shall be independently tested for each batch before acceptance.
5.5.6 If two or more admixtures are used simultaneously in the same concrete mix, data should be obtained to assess their interaction and to ensure their compatibility.

### 5.6 Reinforcement

The reinforcement shall be any of the following:
a) Mild steel and medium tensile steel bars conforming to IS 432 (Part 1).
b) High strength deformed steel bars conforming to IS 1786.
c) Hard-drawn steel wire fabric conforming to IS 1566.
d) Structural steel conforming to Grade A of IS 2062.
5.6.1 All reinforcement shall be free from loose mill scales, loose rust and coats of paints, oil, mud or any other substances which may destroy or reduce bond. Sand blasting or other treatment is recommended to clean reinforcement.
5.6.2 Special precautions like coating of reinforcement may be required for reinforced concrete elements in exceptional cases and for rehabilitation of structures. Specialist literature may be referred to in such cases.
5.6.3 The modulus of elasticity of steel shall be taken as $200 \mathrm{kN} / \mathrm{mm}^{2}$. The characteristic yield strength of different steel shall be assumed as the minimum yield stress $/ 0.2$ percent proof stress specified in the relevant Indian Standard.

### 5.7 Storage of Materials

Storage of materials shall be as described in IS 4082.

## 6 CONCRETE

### 6.1 Grades

The concrete shall be in grades designated as per Table 2.
6.1.1 The characteristic strength is defined as the strength of material below which not more than 5 percent of the test results are expected to fall.
6.1.2 The minimum grade of concrete for plain and reinforced concrete shall be as per Table 5.
6.1.3 Concrete of grades lower than those given in Table 5 may be used for plain concrete constructions, lean concrete, simple foundations, foundation for masonry walls and other simple or temporary reinforced concrete construction.

### 6.2 Properties of Concrete

### 6.2.1 Increase of Strength with Age

There is normally a gain of strength beyond 28 days. The quantum of increase depends upon the grade and type of cement, curing and environmental conditions, etc. The design should be based on 28 days characteristic strength of concrete unless there is a evidence to

Table 2 Grades of Concrete
(Clause 6.1, 9.2.2, 15.1.1 and 36.1 )

| Group | Grade Designation | Specified Characteristic <br> Compressive Strength of <br> 150 mm Cube at 28 Days in <br> $\mathrm{N} / \mathrm{mm}^{2}$ |
| :-- | :--: | :--: |
| (1) | (2) | (3) |
| Ordinary | M 10 | 10 |
| Concrete | M 15 | 15 |
|  | M 20 | 20 |
| Standard | M 25 | 25 |
| Concrete | M 30 | 30 |
|  | M 35 | 35 |
|  | M 40 | 40 |
|  | M 45 | 45 |
|  | M 50 | 50 |
|  | M 55 | 55 |
| High | M 60 | 60 |
| Strength | M 65 | 65 |
| Concrete | M 70 | 70 |
|  | M 75 | 75 |
|  | M 80 | 80 |

## NOTES

1 In the designation of concrete mix M refers to the mix and the number to the specified compressive strength of 150 mm size cube at 28 days, expressed in $\mathrm{N} / \mathrm{mm}^{2}$.
2 For concrete of compressive strength greater than M 55, design parameters given in the standard may not be applicable and the values may be obtained from specialized literatures and experimental results.
justify a higher strength for a particular structure due to age.
6.2.1.1 For concrete of grade M 30 and above, the rate of increase of compressive strength with age shall be based on actual investigations.
6.2.1.2 Where members are subjected to lower direct load during construction, they should be checked for stresses resulting from combination of direct load and bending during construction.

### 6.2.2 Tensile Strength of Concrete

The flexural and splitting tensile strengths shall be obtained as described in IS 516 and IS 5816 respectively. When the designer wishes to use an estimate of the tensile strength from the compressive strength, the following formula may be used:

Flexural strength, $f_{\alpha}=0.7 \sqrt{f_{\mathrm{ck}}} \mathrm{N} / \mathrm{mm}^{2}$
where $f_{\mathrm{ck}}$ is the characteristic cube compressive strength of concrete in $\mathrm{N} / \mathrm{mm}^{2}$.

### 6.2.3 Elastic Deformation

The modulus of elasticity is primarily influenced by the elastic properties of the aggregate and to a lesser extent by the conditions of curing and age of the concrete, the mix proportions and the type of cement. The modulus of elasticity is normally related to the compressive strength of concrete.
6.2.3.1 The modulus of elasticity of concrete can be assumed as follows:

$$
E_{\mathrm{c}}=5000 \sqrt{f_{\mathrm{ck}}}
$$

where
$E_{\mathrm{c}}$ is the short term static modulus of elasticity in $\mathrm{N} / \mathrm{mm}^{2}$.
Actual measured values may differ by $\pm 20$ percent from the values obtained from the above expression.

### 6.2.4 Shrinkage

The total shrinkage of concrete depends upon the constituents of concrete, size of the member and environmental conditions. For a given humidity and temperature, the total shrinkage of concrete is most influenced by the total amount of water present in the concrete at the time of mixing and, to a lesser extent, by the cement content.
6.2.4.1 In the absence of test data, the approximate value of the total shrinkage strain for design may be taken as 0.0003 (for more information, see IS 1343).

### 6.2.5 Creep of Concrete

Creep of concrete depends, in addition to the factors listed in 6.2.4, on the stress in the concrete, age at loading and the duration of loading. As long as the stress in concrete does not exceed one-third of its characteristic compressive strength, creep may be assumed to be proportional to the stress.
6.2.5.1 In the absence of experimental data and detailed information on the effect of the variables, the ultimate creep strain may be estimated from the following values of creep coefficient (that is, ultimate creep strain/ elastic strain at the age of loading); for long span structure, it is advisable to determine actual creep strain, likely to take place:

| Age at Loading | Creep Coefficient |
| :--: | :--: |
| 7 days | 2.2 |
| 28 days | 1.6 |
| 1 year | 1.1 |

NOTE-The ultimate creep strain, estimated as described above does not include the elastic strain.
