Repository: abhinv11/RC-AI-Agent

# RC Agent + Markdown RAG

## Deployed Link (version 0.1) - [RC AI Agent](https://rc-ai-agent.streamlit.app/)

Thread-aware Reinforced Concrete (RC) beam design assistant built with LangGraph, Streamlit, and retrieval from uploaded markdown.

The app supports:
- multi-turn RC design conversations
- per-thread memory and markdown retrieval (RAG)
- worker-based design/cost/code-check pipeline
- optional research via Tavily
- optional engineering image generation via Gemini

### No markdown retrieval results

Check:
1. file is uploaded in current thread
2. `faiss-cpu` installed successfully
3. query is related to uploaded document content

File: pdf_to_markdown_assets/is_456_page_21-40.md (part 1 of 19)
### 8.2.5 Mix Constituents

### 8.2.5.1 General

For concrete to be durable, careful selection of the mix and materials is necessary, so that deleterious constituents do not exceed the limits.

### 8.2.5.2 Chlorides in concrete

Whenever there is chloride in concrete there is an increased risk of corrosion of embedded metal. The higher the chloride content, or if subsequently exposed to warm moist conditions, the greater the risk of corrosion. All constituents may contain chlorides and concrete may be contaminated by chlorides from the external environment. To minimize the chances of deterioration of concrete from harmful chemical salts, the levels of such harmful salts in concrete coming from concrete materials, that is, cement, aggregates water and admixtures, as well as by diffusion from the environment should be limited. The total amount of chloride content (as Cl ) in the concrete at the time of placing shall be as given in Table 7.
The total acid soluble chloride content should be calculated from the mix proportions and the measured chloride contents of each of the constituents. Wherever possible, the total chloride content of the concrete should be determined.

### 8.2.5.3 Sulphates in concrete

Sulphates are present in most cements and in some aggregates; excessive amounts of water-soluble sulphate from these or other mix constituents can cause
expansion and disruption of concrete. To prevent this, the total water-soluble sulphate content of the concrete mix, expressed as $\mathrm{SO}_{2}$, should not exceed 4 percent by mass of the cement in the mix. The sulphate content should be calculated as the total from the various constituents of the mix.

The 4 percent limit does not apply to concrete made with supersulphated cement complying with IS 6909.

### 8.2.5.4 Alkali-aggregate reaction

Some aggregates containing particular varieties of silica may be susceptible to attack by alkalis $\left(\mathrm{Na}_{2} \mathrm{O}\right.$ and $\mathrm{K}_{2} \mathrm{O}$ ) originating from cement or other sources, producing an expansive reaction which can cause cracking and disruption of concrete. Damage to concrete from this reaction will normally only occur when all the following are present together:
a) A high moisture level, within the concrete;
b) A cement with high alkali content, or another source of alkali;
c) Aggregate containing an alkali reactive constituent.
Where the service records of particular cement/ aggregate combination are well estabFshed, and do not include any instances of cracking due to alkaliaggregate reaction, no further precautions should be necessary. When the materials are unfamiliar, precautions should take one or more of the following forms:
a) Use of non-reactive aggregate from alternate sources.

Table 5 Minimum Cement Content, Maximum Water-Cement Ratio and Minimum Grade of Concrete . for Different Exposures with Normal Weight Aggregates of 20 mm Nominal Maximum Size
(Clauses 6.1.2, 8.2.4.1 and 9.1.2)

| Sl <br> No. | Exposure | Plain Concrete |  |  |  | Reinforced Concrete |  |  |
| :--: | :--: | :--: | :--: | :--: | :--: | :--: | :--: | :--: |
|  |  | Minimum Cement Content $\mathrm{kg} / \mathrm{m}^{3}$ | Maximum Free WaterCement Ratio | Minimum Grade of Concrete |  | Minimum Cement Content $\mathrm{kg} / \mathrm{m}^{3}$ | Maximum Free WaterCement Ratio | Minimum Grade of Concrete |
| 1) | (2) | (3) | (4) | (5) |  | (6) | (7) | (8) |
| i) | Mild | 220 | 0.60 | - |  | 300 | $0.5 \%$ | M 20 |
| iii) | Moderate | 240 | 0.60 | M 15 |  | 300 | $0.50$ | M 25 |
| iii) | Severe | 250 | 0.50 | M 20 |  | 320 | 0.45 | M 30 |
| iv) | Very severe | 260 | 0.45 | M 20 |  | 340 | 0.45 | M 35 |
| v) | Extreme | 280 | 0.40 | M 25 |  | 360 | 0.40 | M 40 |
| NOTES |  |  |  |  |  |  |  |  |

1 Cement content prescribed in this table is irrespective of the grades of cement and it is inclusive of additions mentioned in 5.2. The additions such as fly ash or ground granulated blast furnace slag may be taken into account in the concrete composition with respect to the cement content and water-cement ratio if the suitability is established and as long as the maximum amounts taken into account do not exceed the limit of pozzolona and slag specified in IS 1489 (Part 1) and IS 455 respectively.
2 Minimum grade for plain concrete under mild exposure condition is not specified.

Table 6 Adjustments to Minimum Cement Contents for Aggregates Other Than 20 mm Nominal Maximum Size
(Clause 8.2.4.1)

| SI | Nominal Maximum | Adjustments to Minimum Cement |
| :-- | :--: | :--: |
| No. | Aggregate Size | Contents In Table 5 |
|  | mm | $\mathrm{kg} / \mathrm{m}^{3}$ |
| (1) | $(2)$ | $(3)$ |
| i) | 10 | +40 |
| ii) | 20 | 0 |
| iii) | 40 | -30 |

Table 7 Limits of Chloride Content of Concrete
(Clause 8.2.5.2)

| SI <br> No. | Type or Use of Concrete | Maximum Total <br> Acid Soluble <br> Chloride Content <br> Expressed as $\mathrm{kg} / \mathrm{m}^{3}$ of <br> Concrete |
| :--: | :--: | :--: |
| (1) | (2) | (3) |
| i) | Concrete containing metal and steam cured at elevated temperature and pre-stressed concrete | 0.4 |
| ii) | Reinforced concrete or plain concrete containing embedded metal | 0.6 |
| iii) | Concrete not containing embedded metal or any material requiring protection from chloride | 3.0 |

b) Use of low alkali ordinary Portland cement having total alkali content not more than 0.6 percent (as $\mathrm{Na}_{2} \mathrm{O}$ equivalent).
Further advantage can be obtained by use of fly ash (Grade 1) conforming to IS 3812 or granulated blastfurnace slag conforming to IS 12089 as part replacement of ordinary Portland cement (having total alkali content as $\mathrm{Na}_{2} \mathrm{O}$ equivalent not more than 0.6 percent), provided fly ash content is at least 20 percent or slag content is at least 50 percent.
c) Measures to reduce the degree of saturation of the concrete during service such as use of impermeable membranes.
d) Limiting the cement content in the concrete mix and thereby limiting total alkali content in the concrete mix. For more guidance specialist literatures may be referred.

### 8.2.6 Concrete in Aggressive Soils and Water

### 8.2.6.1 General

The destructive action of aggressive waters on concrete is progressive. The rate of deterioration decreases as the concrete is made stronger and more impermeable, and increases as the salt content of the water increases. Where structures are only partially immersed or are in contact with aggressive soils or waters on one side only,
evaporation may cause serious concentrations of salts with subsequent deterioration, even where the original salt content of the soil or water is not high.

NOTE-Guidance regarding requirements for concrete exposed to sulphate attack is given in 8.2.2.4.

### 8.2.6.2 Drainage

At sites where alkali concentrations are high or may become very high, the ground water should be lowered by drainage so that it will not come into direct contact with the concrete.
Additional protection may be obtained by the use of chemically resistant stone facing or a layer of plaster of Paris covered with suitable fabric, such as jute thoroughly impregnated with bituminous material.

### 8.2.7 Compaction, Finishing and Curing

Adequate compaction without segregation should be ensured by providing suitable workability and by employing appropriate placing and compacting equipment and procedures. Full compaction is particularly important in the vicinity of construction and movement joints and of embedded water bars and reinforcement.
Good finishing practices are essential for durable concrete.
Overworking the surface and the addition of water/ cement to aid in finishing should be avoided; the resulting laitance will have impaired strength and durability and will be particularly vulnerable to, freezing and thawing under wet conditions.
It is essential to use proper and adequate curing techniques to reduce the permeability of the concrete, and enhance its durability by extending the hydration of the cement, particularly in its surface zone (see 13.5).

### 8.2.8 Concrete in Sea-water

Concrete in sea-water or exposed directly along the sea-coast shall be at least M 20 Grade in the case of plain concrete and M 30 in case of reinforced concrete. The use of slag or pozzolana cement is advantageous under such conditions.
8.2.8.1 Special attention shall be given to the design of the mix to obtain the densest possible concrete; slag, broken brick, soft limestone, soft sandstone, or other porous or weak aggregates shall not be used.
8.2.8.2 As far as possible, preference shall be given to precast members unreinforced, well-cured and hardened, without sharp corners, and having trowelsmooth finished surfaces free from crazing, cracks or other defects; plastering should be avoided.
8.2.8.3 No construction joints shall be allowed within 600 mm below low water-level or within 600 mm of the upper and lower planes of wave action. Where

unusually severe conditions or abrasion are anticipated, such parts of the work shall be protected by bituminous or silico-fluoride coatings or stone facing bedded with bitumen.
8.2.8.4 In reinforced concrete structures, care shall be taken to protect the reinforcement from exposure to saline atmosphere during storage, fabrication and use. It may be achieved by treating the surface of reinforcement with cement wash or by suitable methods.

## 9 CONCRETE MIX PROPORTIONING

### 9.1 Mix Proportion

The mix proportions shall be selected to ensure the workability of the fresh concrete and when concrete is hardened, it shall have the required strength, durability and surface finish.
9.1.1 The determination of the proportions of cement, aggregates and water to attain the required strengths shall be made as follows:
a) By designing the concrete mix; such concrete shall be called 'Design mix concrete', or
b) By adopting nominal concrete mix; such concrete shall be called 'Nominal mix concrete'.
Design mix concrete is preferred to nominal mix. If design mix concrete cannot be used for any reason on the work for grades of M 20 or lower, nominal mixes may be used with the permission of engineer-in-charge, which, however, is likely to involve a higher cement content.

### 9.1.2 Information Required

In specifying a particular grade of concrete, the following information shall be included:
a) Type of mix, that is, design mix concrete or nominal mix concrete;
b) Grade designation;
c) Type of cement;
d) Maximum nominal size of aggregate;
e) Minimum cement content (for design mix concrete);
f) Maximum water-cement ratio;
g) Workability;
h) Mix proportion (for nominal mix concrete);
j) Exposure conditions as per Tables 4 and 5;
k) Maximum temperature of concrete at the time of placing;
m) Method of placing; and
n) Degree of supervision.
9.1.2.1 In appropriate circumstances, the following additional information may be specified:
a) Type of aggregate,
b) Maximum cement content, and
c) Whether an admixture shall or shall not be used and the type of admixture and the condition of use.

### 9.2 Design Mix Concrete

9.2.1 As the guarantor of quality of concrete used in the construction, the constructor shall carry out the mix design and the mix so designed (not the method of design) shall be approved by the employer within the limitations of parameters and other stipulations laid down by this standard.
9.2.2 The mix shall be designed to produce the grade of concrete having the required workability and a characteristic strength not less than appropriate values given in Table 2. The target mean strength of concrete mix should be equal to the characteristic strength plus 1.65 times the standard deviation.
9.2.3 Mix design done earlier not prior to one year may be considered adequate for later work provided there is no change in source and the quality of the materials.

### 9.2.4 Standard Deviation

The standard deviation for each grade of concrete shall be calculated, separately.
9.2.4.1 Standard deviation based on test strength of sample
a) Number of test results of samples-The total number of test strength of samples required to constitute an acceptable record for calculation of standard deviation shall be not less than 30. Attempts should be made to obtain the 30 samples, as early as possible, when a mix is used for the first time.
b) In case of significant changes in concreteWhen significant changes are made in the production of concrete batches (for example changes in the materials used, mix design, equipment or technical control), the standard deviation value shall be separately calculated for such batches of concrete.
c) Standard deviation to be brought up to dateThe calculation of the standard deviation shall be brought up to date after every change of mix design.

### 9.2.4.2 Assumed standard deviation

Where sufficient test results for a particular grade of concrete are not available, the value of standard deviation given in Table 8 may be assumed for design of mix in the first instance. As soon as the results of samples are available, actual calculated standard deviation shall be used and the mix designed properly.

However, when adequate past records for a similar grade exist and justify to the designer a value of standard deviation different from that shown in Table 8, it shall be permissible to use that value.

Table 8 Assumed Standard Deviation
(Clause 9.2.4.2 and Table 11)

| Grade of <br> Concrete | Assumed Standard <br> Deviation <br> $\mathrm{N} / \mathrm{mm}^{2}$ |
| :--: | :--: |
| M 10 <br> M 15 | 3.5 |
| M 20 <br> M 25 | 4.0 |
| M 30 <br> M 35 <br> M 40 <br> M 45 <br> M 50 | 5.0 |

NOTE-The above values correspond to the site control having proper storage of cement; weigh batching of all materials; controlled addition of water; regular checking of all materials, aggregate gradings and moisture content; and periodical checking of workability and strength. Where there is deviation from the above the values given in the above table shall be increased by $1 \mathrm{~N} / \mathrm{mm}^{2}$.

### 9.3 Nominal Mix Concrete

Nominal mix concrete may be used for concrete of M 20 or lower. The proportions of materials for nominal mix concrete shall be in accordance with Table 9.
9.3.1 The cement content of the mix specified in Table 9 for any nominal mix shall be proportionately increased if the quantity of water in a mix has to be increased to overcome the difficulties of placement and compaction, so that the water-cement ratio as specified is not exceeded.

## 10 PRODUCTION OF CONCRETE

### 10.1 Quality Assurance Measures

10.1.1 In order that the properties of the completed structure be consistent with the requirements and the assumptions made during the planning and the design, adequate quality assurance measures shall be taken. The construction should result in satisfactory strength, serviceability and long term durability so as to lower the overall life-cycle cost. Quality assurance in construction activity relates to proper design, use of adequate materials and components to be supplied by the producers, proper workmanship in the execution of works by the contractor and ultimately proper care during the use of structure including timely maintenance and repair by the owner.
10.1.2 Quality assurance measures are both technical and organizational. Some common cases should be specified in a general Quality Assurance Plan which shall identify the key elements necessary to provide fitness of the structure and the means by which they are to be provided and measured with the overall purpose to provide confidence that the realized project will work satisfactorily in service fulfilling intended needs. The job of quality control and quality assurance would involve quality audit of both the inputs as well as the outputs. Inputs are in the form of materials for concrete; workmanship in all stages of batching, mixing, transportation, placing, compaction and curing; and the related plant, machinery and equipments; resulting in the output in the form of concrete in place. To ensure proper performance, it is necessary that each step in concreting which will be covered by the next step is inspected as the work proceeds (see also 17).

Table 9 Proportions for Nominal Mix Concrete
(Clauses 9.3 and 9.3.1)

| Grade of Concrete | Total Quantity of Dry Aggregates by Mass per 50 kg of Cement, to be Taken as the Sum of the Individual Masses of Fine and Coarse Aggregates, $\mathbf{k g}$, Max | Proportion of Fine <br> Aggregate to Coarse <br> Aggregate (by Mass) | Quantity of Water per 50 kg of Cement, Max |
| :--: | :--: | :--: | :--: |
| (1) | (2) | (3) | (4) |
| M 5 | 800 | Generally 1:2 but subject to | 60 |
| M 7.5 | 625 | an upper limit of $1: 1 / 2$ and a | 45 |
| M 10 | 480 | lower limit of $1: 2 / 3$ | 34 |
| M 15 | 330 |  | 32 |
| M 20 | 250 |  | 30 |

NOTE-The proportion of the fine to coarse aggregates should be adjusted from upper limit to lower limit progressively as the grading of fine aggregates becomes finer and the maximum size of coarse aggregate becomes larger. Graded coarse aggregate shall be used.

## Example

For an average grading of fine aggregate (that is, Zone II of Table 4 of IS 383), the proportions shall be $1: 1 / 2,1: 2$ and $1: 2 / 3$, for maximum size of aggregates $10 \mathrm{~mm}, 20 \mathrm{~mm}$ and 40 mm respectively.

10.1.3 Each party involved in the realization of a project should establish and implement a Quality Assurance Plan, for its participation in the project. Supplier's and subcontractor's activities shall be covered in the plan. The individual Quality Assurance Plans shall fit into the general Quality Assurance Plan. A Quality Assurance Plan shall define the tasks and responsibilities of all persons involved, adequate control and checking procedures, and the organization and maintaining adequate documentation of the building process and its results. Such documentation should generally include:
a) test reports and manufacturer's certificate for materials, concrete mix design details;
b) pour cards for site organization and clearance for concrete placement;
c) record of site inspection of workmanship, field tests;
d) non-conformance reports, change orders;
e) quality control charts; and
f) statistical analysis.

NOTE-Quality control charts are recommended wherever the concrete is in continuous production over considerable period.

### 10.2 Batching

To avoid confusion and error in batching, consideration should be given to using the smallest practical number of different concrete mixes on any site or in any one plant. In batching concrete, the quantity of both cement and aggregate shall be determined by mass; admixture, if solid, by mass; liquid admixture may however be measured in volume or mass; water shall be weighed or measured by volume in a calibrated tank (see also IS 4925).
Ready-mixed concrete supplied by ready-mixed concrete plant shall be preferred. For large and medium project sites the concrete shall be sourced from readymixed concrete plants or from on site or off site batching and mixing plants (see IS 4926).
10.2.1 Except where it can be shown to the satisfaction of the engineer-in-charge that supply of properly graded aggregate of uniform quality can be maintained over a period of work, the grading of aggregate should be controlled by obtaining the coarse aggregate in different sizes and blending them in the right proportions when required, the different sizes being stocked in separate stock-piles. The material should be stock-piled for several hours preferably a day before use. The grading of coarse and fine aggregate should be checked as frequently as possible, the frequency for a given job being determined by the engineer-incharge to ensure that the specified grading is maintained.
10.2.2 The accuracy of the measuring equipment shall be within $\pm 2$ percent of the quantity of cement being
measured and within $\pm 3$ percent of the quantity of aggregate, admixtures and water being measured.
10.2.3 Proportion/Type and grading of aggregates shall be made by trial in such a way so as to obtain densest possible concrete. All ingredients of the concrete should be used by mass only.
10.2.4 Volume batching may be allowed only where weigh-batching is not practical and provided accurate bulk densities of materials to be actually used in concrete have earlier been established. Allowance for bulking shall be made in accordance with IS 2386 (Part 3). The mass volume relationship should be checked as frequently as necessary, the frequency for the given job being determined by engineer-in-charge to ensure that the specified grading is maintained.
10.2.5 It is important to maintain the water-cement ratio constant at its correct value. To this end, determination of moisture contents in both fine and coarse aggregates shall be made as frequently as possible, the frequency for a given job being determined by the engineer-in-charge according to weather conditions. The amount of the added water shall be adjusted to compensate for any observed variations in the moisture contents. For the determination of moisture content in the aggregates, IS 2386 (Part 3) may be referred to. To allow for the variation in mass of aggregate due to variation in their moisture content, suitable adjustments in the masses of aggregates shall also be made. In the absence of exact data, only in the case of nominal mixes, the amount of surface water may be estimated from the values given in Table 10.

Table 10 Surface Water Carried by Aggregate (Clause 10.2.5)

| SI <br> No. | Aggregate | Approximate Quantity of Surface Water |  |
| :--: | :--: | :--: | :--: |
|  |  | Percent by Mass | $1 / \mathrm{m}^{2}$ |
| (1) | (2) | (3) | (4) |
| i) | Very wet sand | 7.5 | 120 |
| ii) | Moderately wet sand | 5.0 | 80 |
| iii) | Moist sand | 2.5 | 40 |
| iv) | ${ }^{10}$ Moist gravel or crushed rock | $1.25-2.5$ | $20-40$ |

${ }^{1)}$ Coarser the aggregate, less the water it will carry.
10.2.6 No substitutions in materials used on the work or alterations in the established proportions, except as permitted in 10.2 .4 and 10.2 .5 shall be made without additional tests to show that the quality and strength of concrete are satisfactory.

### 10.3 Mixing

Concrete shall be mixed in a mechanical mixer. The mixer should comply with IS 1791 and IS 12119. The mixers shall be fitted with water measuring (metering) devices. The mixing shall be continued until there is a uniform distribution of the materials and the mass is

uniform in colour and consistency. If there is segregation after unloading from the mixer, the concrete should be remixed.
10.3.1 For guidance, the mixing time shall be at least 2 min . For other types of more efficient mixers, manufacturers recommendations shall be followed; for hydrophobic cement it may be decided by the engineer-in-charge.
10.3.2 Workability should be checked at frequent intervals (see IS 1199).
10.3.3 Dosages of retarders, plasticisers and superplasticisers shall be restricted to $0.5,1.0$ and 2.0 percent respectively by weight of cementitious materials and unless a higher value is agreed upon between the manufacturer and the constructor based on performance test.

## 11 FORMWORK

### 11.1 General

The formwork shall be designed and constructed so as to remain sufficiently rigid during placing and compaction of concrete, and shall be such as to prevent loss of slurry from the concrete. For further details regarding design, detailing, etc, reference may be made to IS 14687 . The tolerances on the shapes, lines and dimensions shown in the drawing shall be within the limits given below:

| a) Deviation from specified dimensions of cross-section of columns and beams | $+12$ <br> -6 mm |
| :--: | :--: |
| b) Deviation from dimensions of footings |  |
| 1) Dimensions in plan | $+50 \mathrm{~mm}$ |
| 2) Eccentricity | 0.02 times the width of the footing in the direction of deviation but not more than 50 mm |
| 3) Thickness | $\pm 0.05$ times the specified thickness |

These tolerances apply to concrete dimensions only, and not to positioning of vertical reinforcing steel or dowels.

### 11.2 Cleaning and Treatment of Formwork

All rubbish, particularly, chippings, shavings and sawdust shall be removed from the interior of the forms before the concrete is placed. The face of formwork in contact with the concrete shall be cleaned and treated with form release agent. Release agents should be applied so as to provide a thin uniform coating to the forms without coating the reinforcement.

### 11.3 Stripping Time

Forms shall not be released until the concrete has achieved a strength of at least twice the stress to which the concrete may be subjected at the time of removal of formwork. The strength referred to shall be that of concrete using the same cement and aggregates and admixture, if any, with the same proportions and cured under conditions of temperature and moisture similar to those existing on the work.
11.3.1 While the above criteria of strength shall be the guiding factor for removal of formwork, in normal circumstances where ambient temperature does not fall below $15^{\circ} \mathrm{C}$ and where ordinary Portland cement is used and adequate curing is done, following striking period may deem to satisfy the guideline given in 11.3:

| Type of Formwork | Minimum Period Before Striking Formwork |
| :--: | :--: |
| a) Vertical formwork to columns, walls, beams | $16-24 \mathrm{~h}$ |
| b) Soffit formwork to slabs (Props to be refixed immediately after removal of formwork) | 3 days |
| c) Soffit formwork to beams (Props to be refixed immediately after removal of formwork) | 7 days |
| d) Props to slabs: |  |
| 1) Spanning up to 4.5 m | 7 days |
| 2) Spanning over 4.5 m | 14 days |
| e) Props to beams and arches: |  |
| 1) Spanning up to 6 m | 14 days |
| 2) Spanning over 6 m | 21 days |

For other cements and lower temperature, the stripping time recommended above may be suitably modified.
11.3.2 The number of props left under, their sizes and disposition shall be such as to be able to safely carry the full dead load of the slab, beam or arch as the case may be together with any live load likely to occur during curing or further construction.
11.3.3 Where the shape of the element is such that the formwork has re-entrant angles, the formwork shall be removed as soon as possible after the concrete has set, to avoid shrinkage cracking occurring due to the restraint imposed.

## 12 ASSEMBLY OF REINFORCEMENT

12.1 Reinforcement shall be bent and fixed in accordance with procedure specified in IS 2502. The high strength deformed steel bars should not be re-bent

or straightened without the approval of engineer-incharge.
Bar bending schedules shall be prepared for all reinforcement work.
12.2 All reinforcement shall be placed and maintained in the position shown in the drawings by providing proper cover blocks, spacers, supporting bars, etc.
12.2.1 Crossing bars should not be tack-welded for assembly of reinforcement unless permitted by engineer-in-charge.

### 12.3 Placing of Reinforcement

Rough handling, shock loading (prior to embedment) and the dropping of reinforcement from a height should be avoided. Reinforcement should be secured against displacement outside the specified limits.

### 12.3.1 Tolerances on Placing of Reinforcement

Unless otherwise specified by engineer-in-charge, the reinforcement shall be placed within the following tolerances:
a) for effective depth 200 mm or less
b) for effective depth more than 200 mm
$\pm 10 \mathrm{~mm}$

### 12.3.2 Tolerance for Cover

Unless specified otherwise, actual concrete cover should not deviate from the required nominal cover by $\begin{aligned} & +10 \\ & 0 \mathrm{~mm}\end{aligned}$
Nominal cover as given in 26.4 .1 should be specified to all steel reinforcement including links. Spacers between the links (or the bars where no links exist) and the formwork should be of the same nominal size as the nominal cover.
Spacers, chairs and other supports detailed on drawings, together with such other supports as may be necessary, should be used to maintain the specified nominal cover to the steel reinforcement. Spacers or chairs should be placed at a maximum spacing of 1 m and closer spacing may sometimes be necessary.
Spacers, cover blocks should be of concrete of same strength or PVC.

### 12.4 Welded Joints or Mechanical Connections

Welded joints or mechanical connections in reinforcement may be used but in all cases of important connections, tests shall be made to prove that the joints are of the full strength of bars connected. Welding of reinforcements shall be done in accordance with the recommendations of IS 2751 and IS 9417.
12.5 Where reinforcement bars upto 12 mm for high strength deformed steel bars and up to 16 mm for mild
steel bars are bent aside at construction joints and afterwards bent back into their original positions, care should be taken to ensure that at no time is the radius of the bend less than 4 bar diameters for plain mild steel or 6 bar diameters for deformed bars. Care shall also be taken when bending back bars, to ensure that the concrete around the bar is not damaged beyond the band.
12.6 Reinforcement should be placed and tied in such a way that concrete placement be possible without segregation of the mix. Reinforcement placing should allow compaction by immersion vibrator. Within the concrete mass, different types of metal in contact should be avoided to ensure that bimetal corrosion does not take place.

## 13 TRANSPORTING, PLACING, COMPACTION AND CURING

### 13.1 Transporting and Handling

After mixing, concrete shall be transported to the formwork as rapidly as possible by methods which will prevent the segregation or loss of any of the ingredients or ingress of foreign matter or water and maintaining the required workability.
13.1.1 During hot or cold weather, concrete shall be transported in deep containers. Other suitable methods to reduce the loss of water by evaporation in hot weather and heat loss in cold weather may also be adopted.

### 13.2 Placing

The concrete shall be deposited as nearly as practicable in its final position to avoid rehandling. The concrete shall be placed and compacted before initial setting of concrete commences and should not be subsequently disturbed. Methods of placing should be such as to preclude segregation. Care should be taken to avoid displacement of reinforcement or movement of formwork. As a general guidance, the maximum permissible free fall of concrete may be taken as 1.5 m .

### 13.3 Compaction

Concrete should be thoroughly compacted and fully worked around the reinforcement, around embedded fixtures and into corners of the formwork.
13.3.1 Concrete shall be compacted using mechanical vibrators complying with IS 2505, IS 2506, IS 2514 and IS 4656 . Over vibration and under vibration of concrete are harmful and should be avoided. Vibration of very wet mixes should also be avoided.
Whenever vibration has to be applied externally, the design of formwork and the disposition of vibrators should receive special consideration to ensure efficient compaction and to avoid surface blemishes.

### 13.4 Construction Joints and Cold Joints

Joints are a common source of weakness and, therefore, it is desirable to avoid them. If this is not possible, their number shall be minimized. Concreting shall be carried out continuously up to construction joints, the position and arrangement of which shall be indicated by the designer. Construction joints should comply with IS 11817.
Construction joints shall be placed at accessible locations to permit cleaning out of laitance, cement slurry and unsound concrete, in order to create rough/ uneven surface. It is recommended to clean out laitance and cement slurry by using wire brush on the surface of joint immediately after initial setting of concrete and to clean out the same immediately thereafter. The prepared surface should be in a clean saturated surface dry condition when fresh concrete is placed, against it.
In the case of construction joints at locations where the previous pour has been cast against shuttering the recommended method of obtaining a rough surface for the previously poured concrete is to expose the aggregate with a high pressure water jet or any other appropriate means.
Fresh concrete should be thoroughly vibrated near construction joints so that mortar from the new concrete flows between large aggregates and develop proper bond with old toncrete.
Where high shear resistance is required at the construction joints, shear keys may be provided.
Sprayed curing membranes and release agents should be thoroughly removed from joint surfaces.

### 13.5 Curing

Curing is the process of preventing the loss of moisture from the concrete whilst maintaining a satisfactory temperature regime. The prevention of moisture loss from the concrete is particularly important if the watercement ratio is low, if the cement has a high rate of strength development, if the concrete contains granulated blast furnace slag or pulverised fuel ash. The curing regime should also prevent the development of high temperature gradients within the concrete.
The rate of strength development at early ages of concrete made with supersulphated cement is significantly reduced at lower temperatures. Supersulphated cement concrete is seriously affected by inadequate curing and the surface has to be kept moist for at least seven days.

### 13.5.1 Moist Curing

Exposed surfaces of concrete shall be kept continuously in a damp or wet condition by ponding or by covering with a layer of sacking, canvas, hessian or similar materials and kept constantly wet for at least seven days from the date of placing concrete in case
of ordinary Portland Cement and at least 10 days where mineral admixtures or blended cements are used. The period of curing shall not be less than 10 days for concrete exposed to dry and hot weather conditions. In the case of concrete where mineral admixtures or blended cements are used, it is recommended that above minimum periods may be extended to 14 days.

### 13.5.2 Membrane Curing

Approved curing compounds may be used in lieu of moist curing with the permission of the engineer-incharge. Such compounds shall be applied to all exposed surfaces of the concrete as soon as possible after the concrete has set. Impermeable membranes such as polyethylene sheeting covering closely the concrete surface may also be used to provide effective barrier against evaporation.
13.5.3 For the concrete containing Portland pozzolana cement, Portland slag cement or mineral admixture, period of curing may be increased.

### 13.6 Supervision

It is exceedingly difficult and costly to alter concrete once placed. Hence, constant and strict supervision of all the items of the construction is necessary during the progress of the work, including the proportioning and mixing of the concrete. Supervision is also of extreme importance to check the reinforcement and its placing before being covered.
13.6.1 Before any important operation, such as concreting or stripping of the formwork is started, adequate notice shall be given to the construction supervisor.

## 14 CONCRETING UNDER SPECIAL CONDITIONS

### 14.1 Work in Extreme Weather Conditions

During hot or cold weather, the concreting should be done as per the procedure set out in IS 7861 (Part 1) or IS 7861 (Part 2).

### 14.2 Under-Water Concreting

14.2.1 When it is necessary to deposit concrete under water, the methods, equipment, materials and proportions of the mix to be used shall be submitted to and approved by the engineer-in-charge before the work is started.
14.2.2 Under-water concrete should have a slump recommended in 7.1. The water-cement ratio shall not exceed 0.6 and may need to be smaller, depending on the grade of concrete or the type of chemical attack. For aggregates of 40 mm maximum particle size, the cement content shall be at least $350 \mathrm{~kg} / \mathrm{m}^{3}$ of concrete.
14.2.3 Coffer-dams or forms shall be sufficiently tight

to ensure still water if practicable, and in any case to reduce the flow of water to less than $3 \mathrm{~m} / \mathrm{min}$ through the space into which concrete is to be deposited. Coffer-dams or forms in still water shall be sufficiently tight to prevent loss of mortar through the walls. De-watering by pumping shall not be done while concrete is being placed or until 24 h thereafter.
14.2.4 Concrete cast under water should not fall freely through the water. Otherwise it may be leached and become segregated. Concrete shall be deposited continuously until it is brought to the required height. While depositing, the top surface shall be kept as nearly level as possible and the formation of seams avoided. The methods to be used for depositing concrete under water shall be one of the following:
a) Tremie-The concrete is placed through vertical pipes the lower end of which is always inserted sufficiently deep into the concrete which has been placed previously but has not set. The concrete emerging from the pipe pushes the material that has already been placed to the side and upwards and thus does not come into direct contact with water.
When concrete is to be deposited under water by means of tremie, the top section of the tremie shall be a hopper large enough to hold one entire batch of the mix or the entire contents the transporting bucket, if any. The tremie pipe shall be not less than 200 mm in diameter and shall be large enough to allow a free flow of concrete and strong enough to withstand the external pressure of the water in which it is suspended, even if a partial vacuum develops inside the pipe. Preferably, flanged steel pipe of adequate strength for the job should be used. A separate lifting device shall be provided for each tremie pipe with its hopper at the upper end. Unless the lower end of the pipe is equipped with an approved automatic check valve, the upper end of the pipe shall be plugged with a wadding of the gunny sacking or other approved material before delivering the concrete to the tremie pipe through the hopper, so that when the concrete is forced down from the hopper to the pipe, it will force the plug (and along with it any water in the pipe) down the pipe and out of the bottom end, thus establishing a continuous stream of concrete. It will be necessary to raise slowly the tremie in order to cause a uniform flow of the concrete, but the tremie shall not be emptied so that water enters the pipe. At all times after the placing of concrete is started and until all the concrete is placed, the lower end of the tremie pipe shall be below the top surface of the plastic concrete. This will cause the concrete to build up from below instead of flowing out over the
surface, and thus avoid formation of laitance layers. If the charge in the tremie is lost while depositing, the tremie shall be raised above the concrete surface, and unless sealed by a check valve, it shall be re-plugged at the top end, as at the beginning, before refilling for depositing concrete.
b) Direct placement with pumps-As in the case of the tremie method, the vertical end piece of the pipeline is always inserted sufficiently deep into the previously cast concrete and should not move to the side during pumping.
c) Drop bottom bucket - The top of the bucket shall be covered with a canvas flap. The bottom doors shall open freely downward and outward when tripped. The bucket shall be filled completely and lowered slowly to avoid backwash. The bottom doors shall not be opened until the bucket rests on the surface upon which the concrete is to be deposited and when discharged, shall be withdrawn slowly until well above the concrete.
