Repository: abhinv11/RC-AI-Agent

# RC Agent + Markdown RAG

## Deployed Link (version 0.1) - [RC AI Agent](https://rc-ai-agent.streamlit.app/)

Thread-aware Reinforced Concrete (RC) beam design assistant built with LangGraph, Streamlit, and retrieval from uploaded markdown.

The app supports:
- multi-turn RC design conversations
- per-thread memory and markdown retrieval (RAG)
- worker-based design/cost/code-check pipeline
- optional research via Tavily
- optional engineering image generation via Gemini

## What This Project Does

This system acts as an RC design co-pilot focused on simply supported beam workflows.

Given a prompt like span, load, concrete grade, and steel grade, it can:
- classify intent (chat vs design vs code check)
- build an execution plan
- run design, cost, code-check, and rebar workers
- merge outputs into a structured engineering report
- optionally attach generated figures (section view and cost trade-off)

## Architecture

The architecture is built around a LangGraph state machine.

### System Architecture (Visual)

```mermaid
flowchart LR
		U[User Query + Thread Memory] --> R[Router]

		subgraph Routes
			S[Simple Path]
			G[RAG Path]
			O[Complex Path]
		end

		R -->|simple| S
		R -->|rag| G
		R -->|complex| O

		subgraph Complex Pipeline
			O --> P[Orchestrator and Execution Plan]

			subgraph Parallel Workers
				D1[Design Worker]
				C1[Cost Worker]
				K1[Code Check Worker]
			end

			P --> D1
			P --> C1
			P --> K1
			D1 --> RB[Rebar Worker]

			C1 --> M1[Reducer]
			K1 --> M1
			RB --> M1

			M1 --> CR[Critic]
			CR --> MD[Markdown Report]
			MD --> IP[Image Planner]
			IP --> IG[Gemini Image Generator]
			IG --> OUT[Final Response]
		end

		S --> OUT
		G --> OUT
```

### Request Sequence (Visual)

```mermaid
sequenceDiagram
		participant User
		participant UI as Streamlit UI
		participant Graph as LangGraph App
		participant W as Workers
		participant Img as Gemini Image API

		User->>UI: Ask design/query prompt
		UI->>Graph: invoke(state)
		Graph->>Graph: Router selects route

		alt Complex route
				Graph->>Graph: Orchestrator builds plan
				par Parallel stage
						Graph->>W: design
						Graph->>W: cost
						Graph->>W: code
				and Rebar stage
						W->>W: rebar from design
				end
				Graph->>Graph: reducer + critic
				Graph->>Img: generate visuals
				Img-->>Graph: image bytes or error reason
		else Simple/RAG route
				Graph->>Graph: direct response path
		end

		Graph-->>UI: final_output markdown
		UI-->>User: report + tabs (summary/pipeline/images/logs)
```

### Core Flow

1. Router classifies intent and route.
2. Orchestrator builds an `ExecutionPlan`.
3. Workers run in parallel where possible.
4. Reducer merges results and computes final narrative.
5. Critic validates consistency and can trigger replan logic.
6. Image stage tries to create section/cost visuals and injects them into markdown.

## Project Structure

```text
iiti_intership_project_slm/
	iiti_project/
		RC_agent.py             # LangGraph orchestration + report/image pipeline
		RC_agent_frontend.py    # Streamlit UI with thread memory and debug tabs
		rc_state.py             # Pydantic/TypedDict state and contracts
		rc_tools.py             # LLM/tools, optimization, RAG ingest/search, Gemini helper
		images/                 # Generated images written at runtime
	pyproject.toml            # Python dependencies
	README.md
```

## Tech Stack

- Python 3.12+
- Streamlit UI
- LangGraph for graph orchestration
- LangChain integrations
- OpenAI models (LLM + embeddings)
- FAISS for markdown retrieval
- Tavily for optional web research
- Gemini image generation via `google-genai`

### Option A: venv + pip

```bash
python -m venv .venv
source .venv/bin/activate
pip install -e .
```

## Environment Variables

Create a `.env` file in repo root.

```env

# Required for core chat + embeddings
OPENAI_API_KEY=your_openai_key

# Optional: web research worker
TAVILY_API_KEY=your_tavily_key

# Optional: image generation (either variable works)
GOOGLE_API_KEY=your_gemini_or_google_ai_key

# or
GEMINI_API_KEY=your_gemini_or_google_ai_key
```

Notes:
- core design/chat uses OpenAI (`gpt-4o-mini` + `text-embedding-3-small`)
- image generation uses Gemini models and may fail if quota is exhausted

## Run the App

From repository root:

```bash
source .venv/bin/activate
streamlit run iiti_project/RC_agent_frontend.py
```

Then open the local Streamlit URL shown in terminal.

## How the Agent Pipeline Works

### Router
- Classifies: `chat`, `rc_design`, `cost_query`, `code_check`
- Selects route: `simple`, `rag`, or `complex`
- Comparison prompts are forced through full pipeline so reducer can compute deltas

### No markdown retrieval results

Check:
1. file is uploaded in current thread
2. `faiss-cpu` installed successfully
3. query is related to uploaded document content

File: pdf_to_markdown_assets/is_456_page_121-127.md
# AMENDMENT NO. 5 JULY 2019 <br> TO <br> IS 456 : 2000 PLAIN AND REINFORCED CONCRETE CODE OF PRACTICE 

## (Fourth Revision)

[Page13, clause 5.1 (a)] — Substitute the following for the existing:
'a) Ordinary Portland Cement conforming to IS 269'
[Page 13, clause 5.1 (b) and (c)] — Delete.
(Page 13, clause 5.2) — Insert the following after the title:
'Mineral admixtures listed below may be used along with ordinary Portland cement. Uniform blending of the mineral admixtures with the cement should be ensured.'
(Page 13, clause 5.2.1) — Substitute the following for the existing clause:

### 5.2.1 Pozzolanas

Pozzolanic materials, as given below, may be used.'
(Page 13, clause 5.2.1.1, line 3) — Delete the following:
'provided uniform blending with cement is ensured'
[Page 13, clause 5.2.1.2 (see also Amendment No. 2)] - Delete the following:
'provided uniform blending with the cement is ensured'
(Page 13, clause 5.2.1.4) - Substitute the following for the existing clause:

## Price Group 2

# Amendment No. 5 to IS $456: 2000$ 

## '5.2.1.4 Metakaolin

Metakaolin conforming to IS 16354 may be used as part replacement of ordinary Portland cement.'
(Page 13, clause 5.2.2) — Substitute the following for the existing clause:

## '5.2.2 Ground Granulated Blast Furnace Slag

Ground granulated blast furnace slag conforming to IS 16714 may be used as part replacement of ordinary Portland cement.'
(Page 14, clause 5.2.2) — Insert the following new clause:

## '5.2.3 Precautions

5.2.3.1 For concrete made with mineral admixtures, the setting time and rate of gain of strength may be different from those of concrete made with ordinary Portland cement alone. Cognizance of such modified properties shall be taken into account in deciding de-shuttering time, rate of movement of formwork in slipform construction, initial time of prestressing, longer curing period and for early age loading. The compatibility of chemical admixtures and cementitious materials should be ensured by trials.
5.2.3.2 Concrete containing mineral admixtures may exhibit an increase in plastic shrinkage cracking because of its low bleeding characteristics. The problem may be avoided by ensuring that such concrete is protected against drying, both during and after finishing.
5.2.3.3 Some other properties of concrete such as modulus of elasticity, tensile strength, creep and shrinkage are not likely to be significantly different. For design purposes, it will be sufficiently accurate to adopt the same values as those used for concrete made with ordinary Portland cement alone.
5.2.3.4 Mixes that contain very fine mineral admixtures such as silica fume, can be sticky and difficult to finish.
5.2.3.5 Concrete made using blended cements such as Portland pozzolana cement and Portland slag cement shall also adhere to 5.2.3.1, 5.2.3.2 and 5.2.3.3.'

(Page 14, clause 5.3, line 1) - Insert, 'derived from natural sources and from other than natural sources,' after 'Aggregates'.
(Page 17, clause 8.1.1, para 3, first sentence) - Insert the following after first sentence:
'Maintenance plays an important role in sustained durability of concrete (see also 10.1).'
(Page 19, Table 4, Note 4) - Substitute the following for the existing:
'4 The cement contents given in col 7 of this table are the minimum recommended. For $\mathrm{SO}_{3}$ contents near the upper limit of any class, cement contents above these minimum are advised. For the purpose of calculation of $\mathrm{SO}_{3}$ content (if the test results are in the form of $\mathrm{SO}_{4}$, the following relation shall be used: $\mathrm{SO}_{3}=0.833 \mathrm{SO}_{4}$.'
(Page 20, clause 8.2.5.3, line 6) — Insert ' $\left(\right.$ where $\left.\mathrm{SO}_{3}=0.833 \mathrm{SO}_{4}\right)^{\prime}$ after $\left\langle\mathrm{SO}_{3}\right.$ '.
[Page 20, clause 8.2.5.4, para 2, (b)] - Substitute the following for the existing:
'b) Use of low alkali ordinary Portland cement having total alkali content not more than 0.6 percent [as $\mathrm{Na}_{2} \mathrm{O}$ equivalent (expressed as $\mathrm{Na}_{2} \mathrm{O}+$ $\left.\left.0.658 \mathrm{~K}_{2} \mathrm{O}\right)\right]$.

Further advantage can be obtained by use offly ash conforming to IS 3812 (Part 1) or ground granulated blast furnace slag conforming to IS 16714 as part replacement of ordinary Portland cement [having total alkali content as $\mathrm{Na}_{2} \mathrm{O}$ equivalent (expressed as $\mathrm{Na}_{2} \mathrm{O}+0.658 \mathrm{~K}_{2} \mathrm{O}$ ) not more than 0.6 percent], provided fly ash content is at least 25 percent or slag content is at least 50 percent.'
(Page 25, clause 11.3.1, line 4) — Delete the following:
'and where ordinary Portland cement is used and adequate curing is done'

# Amendment No. 5 to IS $456: 2000$ 

(Page 25, clause 11.3.1, informal table) - Substitute the following for the existing table:

| Sl <br> No. | Type of Formwork | Minimum Period Before Striking Formwork |  |
| :--: | :--: | :--: | :--: |
|  |  | For Concrete Made Using OPC | For Concrete Made <br> Using Cement Other than OPC or Using Mineral Admixtures Like Fly Ash and Slag <br> (4) |
| (1) | (2) | (3) | (4) |
| i) | Vertical formwork to columns, walls, beams | $16-24 \mathrm{~h}$ | $16-24 \mathrm{~h}$ |
| ii) | Soffit formwork to slabs (Props to be refixed immediately after removal of formwork) | 3 days | 7 days |
| iii) | Soffit formwork to beams (Props to be refixed immediately after removal of formwork) | 7 days | 10 days |
| iv) | Props to slabs: <br> 1) Spanning up to 4.5 m <br> 2) Spanning over 4.5 m | 7 days <br> 14 days | 10 days <br> 14 days |
| v) | Props to beams and arches: <br> 1) Spanning up to 6 m <br> 2) Spanning over 6 m | 14 days <br> 21 days | 14 days <br> 21 days |
|  | NOTE - Utmost care shall be taken to provide props. The props shall be provided immediately after stripping each shuttering panel and not after stripping all the panels of the entire slab. |  |  |

(Page 25, clause 11.3.1, last sentence) - Delete the words 'other cements and'.
(Page 25, clause 11.3.1) — Insert the following new clause:
'11.3.1.1 In case of use of cements other than OPC or in case of use of mineral admixtures like fly ash and slag, in lieu of the minimum period specified in 11.3.1 col 3, the stripping of formwork may be done in accordance with the provisions of 11.3 .1 col 2 , provided concrete cube testing is done to ensure that the following minimum strength is achieved:

| a) 3 days | $:$ | 45 percent of specified strength |
| :-- | :-- | :-- |
| b) 7 days | $:$ | 60 percent of specified strength |
| c) 14 days | $:$ | 85 percent of specified strength |

(Page 26, clause 13.3.1, sentence one) - Substitute the following for the existing:
'Concrete shall be compacted using mechanical vibrators complying with IS 2505, IS 2506 and IS 2514.'
(Page 33, clause 21.1, sentence four) - Substitute the following for the existing sentence:
'Essential requirements of fire safety of buildings with respect to details of construction are given in IS 1642.'
[Page 45, clause 26.2.5.1 (g)] — Insert the following para at the end:
'Reinforcement couplers for mechanical splices of bars for concrete reinforcement, used, shall be in accordance with IS 16172.'
(Page 72, clause 40.2.3.1) — Substitute the following for the existing:
'40.2.3.1 For solid slabs, the nominal shear stress shall not exceed half the appropriate values given in Table 20.

Maximum shear stress, $\tau_{\text {c max }}$ given in Table 20 is valid for all load cases including earthquake except the following:
a) For coupling beams in coupled shear walls, under earthquake forces, the limiting value of $\tau_{\mathrm{c} \text { max }}$ given in Table 20 shall be superseded by 10 of IS $13920: 2016$.
b) Coupled shear walls shall be connected by ductile coupling beams. If the earthquake induced shear stress in the coupling beam exceeds,

$$
\frac{0.1 \ell_{\mathrm{s}} \sqrt{f_{\mathrm{ck}}}}{D}
$$

# Amendment No. 5 to IS $456: 2000$ 

where $\ell_{\mathrm{s}}$ is the clear span of the coupling beam and $D$ is its overall depth, the entire earth quake induced shear and flexure shall, preferably, be resisted by diagonal reinforcement.

The area of reinforcement to be provided along each diagonal in a diagonally reinforced coupling beam shall be,

$$
A_{\mathrm{sd}}=\frac{V_{\mathrm{u}}}{1.74 f_{\mathrm{y}} \sin \alpha}
$$

where $V_{\mathrm{u}}$ is the factored shear force and $\alpha$ is the angle made by the diagonal reinforcement with the horizontal. At least 4 bars of 8 mm diameter shall be provided along each diagonal. The reinforcement along each diagonal shall be enclosed by special confining reinforcement, as per 8 of IS $13920: 2016$. The pitch of spiral or spacing of ties shall not exceed 100 mm .

The diagonal or horizontal bars of a coupling beam shall be anchored in the adjacent walls with an anchorage length of 1.5 times the development length in tension.'
(Page 77, Annex A) - Substitute the following for the existing entries against concerned Indian Standards:

IS No.
$269: 2015$
$383: 2016$
$455: 2015$
875 (Part 3) : 2015
1489
(Part 1) : 2015
(Part 2) : 2015
$1641: 2013$

Title
Ordinary Portland cement - Specification (sixth revision)
Coarse and fine aggregate for concrete Specification (third revision)
Portland slag cement - Specification (fifth revision)
Wind loads (third revision)
Portland Pozzolana cement - Specification
Fly ash based (fourth revision)
Calcined clay based (fourth revision)
Code of Practice for fire safety of buildings (general) : General principles of fire grading and classification (second revision)

|  IS No. | Title  |
| --- | --- |
|  $1642: 2013$ | Fire safety of buildings (general) : Details of construction - Code of Practice (second revision)  |
|  $1786: 2008$ | High strength deformed steel bars and wires for concrete reinforcement - Specification (fourth revision)  |
|  3812 (Part 1) : 2013 | Pulverized fuel ash: Part 1 For use as pozzolana in cement, cement mortar and concrete (third revision)  |
|  $6006: 2014$ | Uncoated stress relieved strand for Pestressed concrete - Specification (second revision)  |
|  $13920: 2016$ | Ductile design and detailing of reinforced concrete structures subjected to seismic forces - Code of Practice (first revision)  |
|  $14268: 2017$ | Uncoated stress relieved low relaxation seven-wire (Ply) strand for prestressed concrete - Specification (first revision)'  |

[Page 78, Annex A, entries pertaining to 'IS 4656 : 1968', 'IS 8112 : 1989', 'IS 12089 : 1987' and 'IS 12269 : 1987'] — Delete. (Page 79, Annex A) — Insert the following new entries at the end: 'IS No. Title $16172: 2014 \quad$ Reinforcement couplers for mechanical splices of bars for concrete reinforcement - Specification $16354: 2015 \quad$ Metakaolin for use in cement, cement mortar and concrete - Specification $16714: 2018$ Ground granulated blast furnace slag for use in cement, mortar and concrete - Specification'
